Repository: Novadies/pythonProject_django_metal

Руководство по проекту "Сайт для поиска сплавов"
Добро пожаловать в репозиторий проекта "Сайт для поиска сплавов"!

Описание проекта
Этот проект представляет собой веб-приложение, которое содержит информацию о различных сплавах и их классах и позволяет пользователям находить сплавы по заданному процентному содержанию элементов.

Особенности проекта
Пользователи могут просматривать список доступных сплавов.
Пользователи могут просматривать список доступных классов сплавов.
Поиск сплавов осуществляется по указанному процентному содержанию элементов.
Вводить можно все представленные в таблице элементы, поиск осуществляется в том числе и по диапазону.

File: mysite/metal/sourse/metal.csv (part 3 of 7)
Ñòàëü;C;Si;Mn;Cr;Ni;Ti;Al;W;Mo;Nb;V;S;P;Cu;Co;Zr;Be;Se;N;Pb;Fe;Êëàññ;Èñïîëüçîâàíèå
30ÕÍ3À;0,27 - 0,33;0,17 - 0,37;0,3 - 0,6;0,6 - 0,9;2,75 - 3,15;0;0;0;0;0;0;äî 0,025;äî 0,025;äî 0,3;0;0;0;0;0;0;~94;Êëàññ: Ñòàëü êîíñòðóêöèîííàÿ ëåãèðîâàííàÿ;Èñïîëüçîâàíèå â ïðîìûøëåííîñòè: âåíöû âåäîìûõ êîëåñ òÿãîâûõ  çóá÷àòûõ ïåðåäà÷ ýëåêòðîïîåçäîâ, øåñòåðíè è äðóãèå óëó÷øàåìûå äåòàëè.  Ìîæåò ïðèìåíÿòüñÿ ïðè òåìïåðàòóðå —80 °Ñ (òîëùèíà ñòåíêè íå áîëåå 100  ìì).
30ÕÍ3Ì2ÔÀ;0,26 - 0,32;äî 0,37;0,2 - 0,5;1,2 - 1,7;3 - 3,5;0;0;0;0,4 - 0,65;0;0,1 - 0,2;äî 0,022;äî 0,025;äî 0,25;0;0;0;0;0;0;~93;Êëàññ: Ñòàëü êîíñòðóêöèîííàÿ ëåãèðîâàííàÿ;Èñïîëüçîâàíèå â ïðîìûøëåííîñòè: äèñêè ïàðîâûõ òóðáèí.
30ÕÐÀ;0,27 - 0,33;0,17 - 0,37;0,5 - 0,8;1 - 1,3;äî 0,3;0;0;0;0;0;0;äî 0,025;äî 0,025;äî 0,3;0;0;0;0;0;0;~96;Êëàññ: Ñòàëü êîíñòðóêöèîííàÿ ëåãèðîâàííàÿ;Èñïîëüçîâàíèå â ïðîìûøëåííîñòè: îñè, âàëèêè, ðû÷àãè, áîëòû, ãàéêè è äðóãèå íåêðóïíûå äåòàëè, à òàêæå çóá÷àòûå êîëåñà, âàëû è íàãðóæåííûå øïèëüêè
33ÕÑ;0,29 - 0,37;1 - 1,4;0,3 - 0,6;1,3 - 1,6;äî 0,3;0;0;0;0;0;0;äî 0,035;äî 0,035;äî 0,3;0;0;0;0;0;0;~95;Êëàññ: Ñòàëü êîíñòðóêöèîííàÿ ëåãèðîâàííàÿ ;Èñïîëüçîâàíèå â ïðîìûøëåííîñòè: óëó÷øàåìûå äåòàëè ïðóæèííîãî òèïà  ñðàâíèòåëüíî íåáîëüøèõ ñå÷åíèé, îò êîòîðûõ òðåáóåòñÿ âûñîêàÿ ïðî÷íîñòü,  èçíîñîñòîéêîñòü è óïðóãîñòü.
34ÕÍ1Ì;0,3 - 0,4;0,17 - 0,37;0,5 - 0,8;1,3 - 1,7;1,3 - 1,7;0;0;0;0,2 - 0,3;0;0;äî 0,035;äî 0,03;0;0;0;0;0;0;0;~95;Êëàññ: Ñòàëü êîíñòðóêöèîííàÿ ëåãèðîâàííàÿ;Èñïîëüçîâàíèå â ïðîìûøëåííîñòè: äèñêè, âàëè, ðîòîðû òóðáèí è  êîìïðåññîðíûõ ìàøèí, âàëà ýêñêàâàòîðîâ, îñè, ìóôòû, øåñòåðíè, ïîëóìóôòû,  âàë-øåñòåðíè, áîëòû, ñèëî-âûå øïèëüêè è äðóãèå îñîáî îòâåòñòâåííûå  âûñîêîíàãðóæåííûå äåòàëè, ê êîòîðûì ïðåäüÿâëÿþòñÿ âûñîêèå òðåáîâàíèÿ ïî  ìåõàíè÷åñêèì ñâîéñòâàì è ðàáîòàþùèå ïðè òåìïåðàòóðå äî 500 °Ñ
34ÕÍ1ÌÀ;0,3 - 0,4;0,17 - 0,37;0,5 - 0,8;1,3 - 1,7;1,3 - 1,7;0;0;0;0,2 - 0,3;0;0;äî 0,035;äî 0,03;0;0;0;0;0;0;0;~95;Êëàññ: Ñòàëü êîíñòðóêöèîííàÿ ëåãèðîâàííàÿ;Èñïîëüçîâàíèå â ïðîìûøëåííîñòè: âàëû, ðîòîðû, äèñêè ïàðîâèõ òóðáèí, âàëû-øåñòåðíè, ìóôòû, çóá÷àòûå êîëåñà è äðóãèå îñîáî îòâåòñòâåííûå òÿæåëîíàãðóæåííûå äåòàëè, ðàáîòàþùèå ïðè òåìïåðàòóðå äî 500 ãðàä.Ñ
34ÕÍ3Ì;0,3 - 0,4;0,17 - 0,37;0,5 - 0,8;0,7 - 1,1;2,75 - 3,25;0;0;0;0,25 - 0,4;0;0;äî 0,035;äî 0,03;0;0;0;0;0;0;0;~94;Êëàññ: Ñòàëü êîíñòðóêöèîííàÿ ëåãèðîâàííàÿ;Èñïîëüçîâàíèå â ïðîìûøëåííîñòè: êðóïíûå îñîáî îòâåòñòâåííûå äåòàëè ñ âûñîêèìè òðåáîâàíèÿìè ê ìåõàíè÷åñêèì ñâîéñòâàì.
34ÕÍ3ÌÀ;0,3 - 0,4;0,17 - 0,37;0,5 - 0,8;0,7 - 1,1;2,75 - 3,75;0;0;0;0,25 - 0,4;0;0;äî 0,035;äî 0,03;0;0;0;0;0;0;0;~94;Êëàññ: Ñòàëü êîíñòðóêöèîííàÿ ëåãèðîâàííàÿ;Èñïîëüçîâàíèå â ïðîìûøëåííîñòè: âàëû, ðîòîðû, äèñêè ïàðîâèõ òóðáèí, âàëû-øåñòåðíè, ìóôòû, çóá÷àòûå êîëåñà è äðóãèå îñîáî îòâåòñòâåííûå òÿæåëîíàãðóæåííûå äåòàëè, ðàáîòàþùèå ïðè òåìïåðàòóðå äî 500 ãðàä.Ñ
35Ã;0,32 - 0,4;0,17 - 0,37;0,7 - 1;äî 0,3;äî 0,3;0;0;0;0;0;0;äî 0,035;äî 0,035;äî 0,3;0;0;0;0;0;0;~97;Êëàññ: Ñòàëü êîíñòðóêöèîííàÿ ëåãèðîâàííàÿ;Èñïîëüçîâàíèå â ïðîìûøëåííîñòè: òÿãè, îñè, ñåðüãè, òðàâåðñû,  ðû÷àãè, ìóôòû, âàëû, çâåçäî÷êè, öèëèíäðû, äèñêè, øïèíäåëè,  ñîåäèíèòåëüíûå ìóôòû ïàðîâûõ òóðáèí, áîëòû, ãàéêè, âèíòû è äðóãèå  äåòàëè, ê êîòîðûì ïðåäúÿâëÿþòñÿ òðåáîâàíèÿ íåâûñîêîé ïðî÷íîñòè.
35Ã2;0,31 - 0,39;0,17 - 0,37;1,4 - 1,8;äî 0,3;äî 0,3;0;0;0;0;0;0;äî 0,035;äî 0,035;äî 0,3;0;0;0;0;0;0;~96;Êëàññ: Ñòàëü êîíñòðóêöèîííàÿ ëåãèðîâàííàÿ;Èñïîëüçîâàíèå â ïðîìûøëåííîñòè: âàëû, ïîëóîñè, öàïôû, ðû÷àãè ñöåïëåíèÿ, âèëêè, ôëàíöû, êîëåí÷àòûå âàëû,  øàòóíû, áîëòû, êîëüöà, êîæóõè, øåñòåðíè è äðóãèå äåòàëè, ïðèìåíÿåìûå â  ðàçëè÷íûõ îòðàñëÿõ ìàøèíîñòðîåíèÿ, ê êîòîðûì ïðåäúÿâëÿþòñÿ òðåáîâàíèÿ  ïîâûøåííîé èçíîñîñòîéêîñòè.
35Õ;0,31 - 0,39;0,17 - 0,37;0,5 - 0,8;0,8 - 1,1;äî 0,3;0;0;0;0;0;0;äî 0,035;äî 0,035;äî 0,3;0;0;0;0;0;0;~97;Êëàññ: Ñòàëü êîíñòðóêöèîííàÿ ëåãèðîâàííàÿ;Èñïîëüçîâàíèå â ïðîìûøëåííîñòè: îñè, âàëû, øåñòåðíè, êîëüöåâûå ðåëüñû è äðóãèå óëó÷øàåìûå äåòàëè.
35ÕÃ2;0,32 - 0,4;0,17 - 0,37;1,6 - 1,9;0,4 - 0,7;äî 0,3;0;0;0;0;0;0;äî 0,035;äî 0,035;äî 0,3;0;0;0;0;0;0;~96;Êëàññ: Ñòàëü êîíñòðóêöèîííàÿ ëåãèðîâàííàÿ;Èñïîëüçîâàíèå â ïðîìûøëåííîñòè: Íåò äàííûõ î ïðèìåíåíèè
35ÕÃÍ2;0,32 - 0,4;0,17 - 0,37;0,5 - 0,8;0,7 - 1;1 - 1,5;0;0;0;0;0;0;äî 0,035;äî 0,035;0;0;0;0;0;0;0;~96;Êëàññ: Ñòàëü êîíñòðóêöèîííàÿ ëåãèðîâàííàÿ;Èñïîëüçîâàíèå â ïðîìûøëåííîñòè: Íåò äàííûõ î ïðèìåíåíèè
35ÕÃÑÀ;0,32 - 0,39;1,1 - 1,4;0,8 - 1,1;1,1 - 1,4;äî 0,3;0;0;0;0;0;0;äî 0,025;äî 0,025;äî 0,3;0;0;0;0;0;0;~95;Êëàññ: Ñòàëü êîíñòðóêöèîííàÿ ëåãèðîâàííàÿ;Èñïîëüçîâàíèå â ïðîìûøëåííîñòè: ôëàíöû, êóëà÷êè, ïàëüöû, âàëèêè,  ðû÷àãè, îñè, äåòàëè ñâàðíûõ êîíñòðóêöèé è äðóãèå óëó÷øàåìûå äåòàëè  ñëîæíîé êîíôèãóðàöèè, ðàáîòàþùèå â óñëîâèÿõ çíàêîïåðåìåííûõ íàãðóçîê.
35ÕÃÔ;0,31 - 0,38;0,17 - 0,37;0,95 - 1,25;1 - 1,3;0;0;0;0;0;0;0,06 - 0,12;äî 0,035;äî 0,035;0;0;0;0;0;0;0;~96;Êëàññ: Ñòàëü êîíñòðóêöèîííàÿ ëåãèðîâàííàÿ;Èñïîëüçîâàíèå â ïðîìûøëåííîñòè: Íåò äàííûõ î ïðèìåíåíèè
35ÕÍ1Ì2ÔÀ;0,32 - 0,4;äî 0,37;0,5 - 0,8;1,3 - 1,7;1,3 - 1,7;0;0;0;0,4 - 0,6;0;0,1 - 0,2;äî 0,022;äî 0,025;äî 0,25;0;0;0;0;0;0;~94;Êëàññ: Ñòàëü êîíñòðóêöèîííàÿ ëåãèðîâàííàÿ;Èñïîëüçîâàíèå â ïðîìûøëåííîñòè: îñè, äèñêè, âàëû è äðóãèå îñîáî îòâåòñòâåííûå êðóïíûå äåòàëè ñ âûñîêèìè òðåáîâàíèÿìè ê ìåõàíè÷åñêèì ñâîéñòâàì.
36Õ2Í2ÌÔÀ;0,33 - 0,4;0,17 - 0,37;0,25 - 0,5;1,3 - 1,7;1,3 - 1,7;0;0;0;0,3 - 0,4;0;0,1 - 0,18;äî 0,025;äî 0,025;äî 0,3;0;0;0;0;0;0;~95;Êëàññ: Ñòàëü êîíñòðóêöèîííàÿ ëåãèðîâàííàÿ;Èñïîëüçîâàíèå â ïðîìûøëåííîñòè: äëÿ êðóïíûõ îòâåòñòâåííûõ äåòàëåé-äèñêîâ, êðåïåæíûõ áîëòîâ è ò. ä.
38Õ2Í2ÌÀ;0,33 - 0,4;0,17 - 0,37;0,25 - 0,5;1,3 - 1,7;1,3 - 1,7;0;0;0;0,2 - 0,3;0;0;äî 0,025;äî 0,025;äî 0,3;0;0;0;0;0;0;~95;Êëàññ: Ñòàëü êîíñòðóêöèîííàÿ ëåãèðîâàííàÿ;Èñïîëüçîâàíèå â ïðîìûøëåííîñòè: âàëû, øàòóíû, áîëòû, øïèëüêè è  äðóãèå êðóïíûå îñîáî îòâåòñòâåííûå òÿæåëîíàãðóæåííûå äåòàëè ñëîæíîé  êîíôèãóðàöèè, ïðèìåíÿåìûå â óëó÷øåííîì ñîñòîÿíèè.
38Õ2Í3Ì;0,35 - 0,42;0,17 - 0,37;0,5 - 0,8;1 - 1,5;2,75 - 3,25;0;0;0;0,3 - 0,4;0;0;äî 0,035;äî 0,03;0;0;0;0;0;0;0;~94;Êëàññ: Ñòàëü êîíñòðóêöèîííàÿ ëåãèðîâàííàÿ;Èñïîëüçîâàíèå â ïðîìûøëåííîñòè: îòâåòñòâåííûå äåòàëè êîíòåéíåðîâ ñ âûñîêèìè òðåáîâàíèÿìè ïî ìåõàíè÷åñêèì ñâîéñòâàì ïðè ïîâûøåííûõ òåìïåðàòóðàõ.
38Õ2ÍÌ;0,32 - 0,42;0,17 - 0,37;0,5 - 0,8;1,8 - 2,3;0,6 - 0,9;0;0;0;0,2 - 0,3;0;0;äî 0,03;äî 0,03;0;0;0;0;0;0;0;~95;Êëàññ: Ñòàëü êîíñòðóêöèîííàÿ ëåãèðîâàííàÿ;Èñïîëüçîâàíèå â ïðîìûøëåííîñòè: îòâåòñòâåííûå äåòàëè òÿæåëîãî è  òðàíñïîðòíîãî ìàøèíîñòðîåíèÿ òèïà îñåé, âàëîâ è äðóãèå âûñîêîíàãðóæåííûå  äåòàëè, à òàêæå äåòàëè, èñïîëüçóåìûå â óñëîâèÿõ íèçêèõ òåìïåðàòóð.
38Õ2ÍÌÔ;0,32 - 0,42;0,17 - 0,37;0,5 - 0,8;1,8 - 2,3;0,6 - 0,9;0;0;0;0,2 - 0,3;0;0,08 - 0,15;äî 0,03;äî 0,03;0;0;0;0;0;0;0;~95;Êëàññ: Ñòàëü êîíñòðóêöèîííàÿ ëåãèðîâàííàÿ;Èñïîëüçîâàíèå â ïðîìûøëåííîñòè: îòâåòñòâåííûå äåòàëè òÿæåëîãî è  òðàíñïîðòíîãî ìàøèíîñòðîåíèÿ òèïà îñåé, âàëîâ è äðóãèå âûñîêîíàãðóæåííûå  äåòàëè, à òàêæå äåòàëè, èñïîëüçóåìûå â óñëîâèÿõ íèçêèõ òåìïåðàòóð
38Õ2Þ;0,35 - 0,43;0,2 - 0,4;0,2 - 0,5;1,5 - 1,8;0;0;0,5 - 0,8;0;0;0;0;äî 0,035;äî 0,035;0;0;0;0;0;0;0;~96;Êëàññ: Ñòàëü êîíñòðóêöèîííàÿ ëåãèðîâàííàÿ;Èñïîëüçîâàíèå â ïðîìûøëåííîñòè: òðóùèåñÿ äåòàëè ïðèáîðîâ, äåòàëè âñïîìîãàòåëüíûõ óçëîâ ìàøèí è ïðèñïîñîáëåíèé
38ÕÀ;0,35 - 0,42;0,17 - 0,37;0,5 - 0,8;0,8 - 1,1;äî 0,3;0;0;0;0;0;0;äî 0,025;äî 0,025;äî 0,3;0;0;0;0;0;0;~97;Êëàññ: Ñòàëü êîíñòðóêöèîííàÿ ëåãèðîâàííàÿ;Èñïîëüçîâàíèå â ïðîìûøëåííîñòè: ÷åðâÿêè, çóá÷àòûå êîëåñà, øåñòåðíè, âàëû, îñè, îòâåòñòâåííûå áîëòû è äðóãèå óëó÷øàåìûå äåòàëè.
38ÕÃÌ;0,34 - 0,4;0,17 - 0,37;0,6 - 0,9;0,8 - 1,1;0;0;0;0;0,15 - 0,25;0;0;äî 0,035;äî 0,035;0;0;0;0;0;0;0;~97;Êëàññ: Ñòàëü êîíñòðóêöèîííàÿ ëåãèðîâàííàÿ;Èñïîëüçîâàíèå â ïðîìûøëåííîñòè: Íåò äàííûõ î ïðèìåíåíèè
38ÕÃÍ;0,35 - 0,43;0,17 - 0,37;0,8 - 1,1;0,5 - 0,8;0,7 - 1;0;0;0;0;0;0;äî 0,035;äî 0,035;äî 0,3;0;0;0;0;0;0;~96;Êëàññ: Ñòàëü êîíñòðóêöèîííàÿ ëåãèðîâàííàÿ;Èñïîëüçîâàíèå â ïðîìûøëåííîñòè: äåòàëè ýêñêàâàòîðîâ, êðåïåæ,  âàëû, îñè, çóá÷àòûå êîëåñà, ñåðüãè è äðóãèå îòâåòñòâåííûå äåòàëè, ê  êîòîðûì ïðåäúÿâëÿþòñÿ òðåáîâàíèÿ ïîâûøåííîé ïðî÷íîñòè.
38ÕÃÍÌ;0,37 - 0,43;0,17 - 0,37;0,7 - 1;0,4 - 0,6;0,4 - 0,7;0;0;0;0,15 - 0,25;0;0;äî 0,035;äî 0,035;0;0;0;0;0;0;0;~97;Êëàññ: Ñòàëü êîíñòðóêöèîííàÿ ëåãèðîâàííàÿ;Èñïîëüçîâàíèå â ïðîìûøëåííîñòè: Íåò äàííûõ î ïðèìåíåíèè
38ÕÌ;0,35 - 0,42;0,17 - 0,37;0,35 - 0,65;0,9 - 1,3;0;0;0;0;0,2 - 0,3;0;0;äî 0,035;äî 0,035;0;0;0;0;0;0;0;~97;Êëàññ: Ñòàëü êîíñòðóêöèîííàÿ ëåãèðîâàííàÿ;Èñïîëüçîâàíèå â ïðîìûøëåííîñòè: îòâåòñòâåííûå äåòàëè òóðáèí è êîìïðåññîðîâ, ðàáîòàþùèå ïðè òåìïåðàòóðå äî 400 ãðàä.Ñ
38ÕÌÀ;0,35 - 0,42;0,17 - 0,37;0,35 - 0,65;0,9 - 1,3;äî 0,3;0;0;0;0,2 - 0,3;0;0;äî 0,025;äî 0,025;äî 0,3;0;0;0;0;0;0;~96;Êëàññ: Ñòàëü êîíñòðóêöèîííàÿ ëåãèðîâàííàÿ;Èñïîëüçîâàíèå â ïðîìûøëåííîñòè: îòâåòñòâåííûå äåòàëè îáùåãî íàçíà÷åíèÿ â ìàøèíîñòðîåíèè.
38ÕÍ3ÌÀ;0,33 - 0,4;0,17 - 0,37;0,25 - 0,5;0,8 - 1,2;2,75 - 3,25;0;0;0;0,2 - 0,3;0;0;äî 0,025;äî 0,025;äî 0,3;0;0;0;0;0;0;~94;Êëàññ: Ñòàëü êîíñòðóêöèîííàÿ ëåãèðîâàííàÿ;Èñïîëüçîâàíèå â ïðîìûøëåííîñòè: âàëû, îñè, øåñòåðíè è äðóãèå êðóïíûå îñîáî îòâåòñòâåííûå äåòàëè.
38ÕÍ3ÌÔÀ;0,33 - 0,4;0,17 - 0,37;0,25 - 0,5;1,2 - 1,5;3 - 3,5;0;0;0;0,35 - 0,45;0;0,1 - 0,18;äî 0,025;äî 0,025;äî 0,3;0;0;0;0;0;0;~93;Êëàññ: Ñòàëü êîíñòðóêöèîííàÿ ëåãèðîâàííàÿ;Èñïîëüçîâàíèå â ïðîìûøëåííîñòè: íàèáîëåå îòâåòñòâåííûå òÿæåëîíàãðóæåííûå äåòàëè, ðàáîòàþùèå ïðè òåìïåðàòóðàõ äî 400 °Ñ.
38ÕÑ;0,34 - 0,42;1 - 1,4;0,3 - 0,6;1,3 - 1,6;äî 0,3;0;0;0;0;0;0;äî 0,035;äî 0,035;äî 0,3;0;0;0;0;0;0;~95;Êëàññ: Ñòàëü êîíñòðóêöèîííàÿ ëåãèðîâàííàÿ;Èñïîëüçîâàíèå â ïðîìûøëåííîñòè: âàëû, øåñòåðíè, ìóôòû, ïàëüöû è  äðóãèå óëó÷øàåìûå äåòàëè íåáîëüøèõ ðàçìåðîâ, ê êîòîðûì ïðåäúÿâëÿþòñÿ  òðåáîâàíèÿ âûñîêîé ïðî÷íîñòè, óïðóãîñòè è èçíîñîñòîéêîñòè.
40Ã;0,37 - 0,45;0,17 - 0,37;0,7 - 1;äî 0,3;äî 0,3;0;0;0;0;0;0;äî 0,035;äî 0,035;äî 0,3;0;0;0;0;0;0;~97;Êëàññ: Ñòàëü êîíñòðóêöèîííàÿ ëåãèðîâàííàÿ;Èñïîëüçîâàíèå â ïðîìûøëåííîñòè: îñè, êîëåí÷àòûå âàëû, øåñòåðíè,  øòîêè, áàíäàæè, äåòàëè àðìàòóðû, øàòóíû, çâåçäî÷êè, ðàñïðåäåëèòåëüíûå  âàëèêè, ãîëîâêè ïëóíæåðîâ è äðóãèå äåòàëè, ê êîòîðûì ïðåäúÿâëÿþòñÿ  òðåáîâàíèÿ ïîâûøåííîé ïðî÷íîñòè.
40Ã2;0,36 - 0,44;0,17 - 0,37;1,4 - 1,8;äî 0,3;äî 0,3;0;0;0;0;0;0;äî 0,035;äî 0,035;äî 0,3;0;0;0;0;0;0;~96;Êëàññ: Ñòàëü êîíñòðóêöèîííàÿ ëåãèðîâàííàÿ;Èñïîëüçîâàíèå â ïðîìûøëåííîñòè: îñè, êîëåí÷àòûå âàëû, ïîðøíåâûå øòîêè, ðû÷àãè, ðàñïðåäå ëèòåëüíûå âàëèêè, êàðäàííûå âàëû, ïîëóîñè è äðóãèå äåòàëè.
40ÃÐ;0,37 - 0,45;0,17 - 0,37;0,7 - 1;äî 0,3;äî 0,3;0;0;0;0;0;0;äî 0,035;äî 0,035;äî 0,3;0;0;0;0;0;0;~97;Êëàññ: Ñòàëü êîíñòðóêöèîííàÿ ëåãèðîâàííàÿ;Èñïîëüçîâàíèå â ïðîìûøëåííîñòè: Íåò äàííûõ î ïðèìåíåíèè
40Õ;0,36 - 0,44;0,17 - 0,37;0,5 - 0,8;0,8 - 1,1;äî 0,3;0;0;0;0;0;0;äî 0,035;äî 0,035;äî 0,3;0;0;0;0;0;0;~97;Êëàññ: Ñòàëü êîíñòðóêöèîííàÿ ëåãèðîâàííàÿ;Èñïîëüçîâàíèå â ïðîìûøëåííîñòè: îñè, âàëû, âàë-øåñòåðíè, ïëóíæåðû, øòîêè, êîëåí÷àòûå è êóëà÷êîâûå âàëû, êîëüöà, øïèíäåëè, îïðàâêè, ðåéêè, ãóá÷àòûå âåíöû, áîëòû, ïîëóîñè, âòóëêè è äðóãèå óëó÷øàåìûå äåòàëè ïîâûøåííîé ïðî÷íîñòè.
40Õ2Í2ÌÀ;0,35 - 0,42;0,17 - 0,37;0,3 - 0,6;1,25 - 1,65;1,35 - 1,75;0;0;0;0,2 - 0,3;0;0;äî 0,025;äî 0,025;äî 0,3;0;0;0;0;0;0;~95;Êëàññ: Ñòàëü êîíñòðóêöèîííàÿ ëåãèðîâàííàÿ;Èñïîëüçîâàíèå â ïðîìûøëåííîñòè: êðóïíûå èçäåëèÿ: âàëû, äèñêè, ðåäóêòîðíûå øåñòåðíè, à òàêæå êðåïåæíûå äåòàëè.
40ÕÃÍÌ;0,37 - 0,43;0,17 - 0,37;0,5 - 0,8;0,6 - 0,9;0,7 - 1,1;0;0;0;0,15 - 0,25;0;0;äî 0,035;äî 0,035;0;0;0;0;0;0;0;~96;Êëàññ: Ñòàëü êîíñòðóêöèîííàÿ ëåãèðîâàííàÿ;Èñïîëüçîâàíèå â ïðîìûøëåííîñòè: Íåò äàííûõ î ïðèìåíåíèè
40ÕÃÒÐ;0,38 - 0,45;0,17 - 0,37;0,8 - 1;0,8 - 1,1;0;0,03 - 0,09;0;0;0;0;0;äî 0,035;äî 0,035;0;0;0;0;0;0;0;~97;Êëàññ: Ñòàëü êîíñòðóêöèîííàÿ ëåãèðîâàííàÿ;Èñïîëüçîâàíèå â ïðîìûøëåííîñòè: âàëû, êóëàêè, çâåçäî÷êè, îñè, ðû÷àãè, ðàáîòàþùèå â óñëîâèÿõ òðåíèÿ è ïîâûøåííûõ íàãðóçîê â àâòîòðàêòîðíîì è ñ/õ ìàøèíîñòðîåíèè
40ÕÌÔÀ;0,37 - 0,44;0,17 - 0,37;0,4 - 0,7;0,8 - 1,1;0;0;0;0;0,2 - 0,3;0;0,1 - 0,18;äî 0,025;äî 0,025;0;0;0;0;0;0;0;~97;Êëàññ: Ñòàëü êîíñòðóêöèîííàÿ ëåãèðîâàííàÿ;Èñïîëüçîâàíèå â ïðîìûøëåííîñòè: øëèöåâûå âàëû, ùòîêè, øàòóíû, êðåïåæíûå äåòàëè òðóáîïðîâîäîâ, ðàáîòàþùèå ïðè òåìïåðàòóðå äî 400 ãðàä.Ñ
40ÕÍ;0,36 - 0,44;0,17 - 0,37;0,5 - 0,8;0,45 - 0,75;1 - 1,4;0;0;0;0;0;0;äî 0,035;äî 0,035;äî 0,3;0;0;0;0;0;0;~96;Êëàññ: Ñòàëü êîíñòðóêöèîííàÿ ëåãèðîâàííàÿ;Èñïîëüçîâàíèå â ïðîìûøëåííîñòè: îñè, âàëû, øàòóíû, çóá÷àòûå  êîëåñà, âàëû ýêñêàâàòîðîâ, ìóôòû, âàëû-øåñòåðíè, øïèíäåëè, áîëòû,  ðû÷àãè, øòîêè, öèëèíäðû è äðóãèå îòâåòñòâåííûå íàãðóæåííûå äåòàëè,  ïîäâåðãàþùèåñÿ âèáðàöèîííûì è äèíàìè ÷åñêèì íàãðóçêàì, ê êîòîðûì  ïðåäúÿâëÿþòñÿ òðåáîâàíèÿ ïîâûøåííîé ïðî÷íîñòè è âÿçêîñòè. Âàëêè  ðåëüñîáàëî÷íûõ è êðóïíîñîðòíûõ ñòàíîâ äëÿ ãîðÿ÷åé ïðîêàòêè ìåòàëëà.
40ÕÍ2ÌÀ;0,37 - 0,44;0,17 - 0,37;0,5 - 0,8;0,6 - 0,9;1,25 - 1,65;0;0;0;0,15 - 0,25;0;0;äî 0,025;äî 0,025;äî 0,3;0;0;0;0;0;0;~95;Êëàññ: Ñòàëü êîíñòðóêöèîííàÿ ëåãèðîâàííàÿ;Èñïîëüçîâàíèå â ïðîìûøëåííîñòè: êîëåí÷àòûå âàëû, êëàïàíû, øàòóíû,  êðûøêè øàòóíîâ, îòâåòñòâåííûå áîëòû, øåñòåðíè, êóëà÷êîâûå ìóôòû, äèñêè è  äðóãèå òÿæåëîíàãðóæåííûå äåòàëè. Âàëêè äëÿ õîëîäíîé ïðîêàòêè ìåòàëëîâ.
40ÕÑ;0,37 - 0,45;1,2 - 1,6;0,3 - 0,6;1,3 - 1,6;äî 0,3;0;0;0;0;0;0;äî 0,035;äî 0,035;äî 0,3;0;0;0;0;0;0;~95;Êëàññ: Ñòàëü êîíñòðóêöèîííàÿ ëåãèðîâàííàÿ;Èñïîëüçîâàíèå â ïðîìûøëåííîñòè: âàëû, øåñòåðíè, ìóôòû, ïàëüöû è  äðóãèå óëó÷øàåìûå äåòàëè íåáîëüøèõ ðàçìåðîâ, ê êîòîðûì ïðåäúÿâëÿþòñÿ  òðåáîâàíèÿ âûñîêîé ïðî÷íîñòè, óïðóãîñòè, èçíîñîñòîéêîñòè.
40ÕÑÍ2ÌÀ;0;0;0;0;0;0;0;0;0;0;0;0;0;0;0;0;0;0;0;0;0;Êëàññ: Ñòàëü êîíñòðóêöèîííàÿ ëåãèðîâàííàÿ;Èñïîëüçîâàíèå â ïðîìûøëåííîñòè: äëÿ âûñîêîíàãðóæåííûõ äåòàëåé, íå èìåþùèõ çíà÷èòåëüíûõ êîíöåíòðàòîðîâ íàïðÿæåíèÿ è ðàáîòàþùèõ ïðè òåìïåðàòóðå îò -70 äî 250°C
40ÕÔÀ;0,37 - 0,44;0,17 - 0,37;0,5 - 0,8;0,8 - 1,1;äî 0,3;0;0;0;0;0;0,1 - 0,18;äî 0,025;äî 0,025;äî 0,3;0;0;0;0;0;0;~96;Êëàññ: Ñòàëü êîíñòðóêöèîííàÿ ëåãèðîâàííàÿ;"Èñïîëüçîâàíèå â ïðîìûøëåííîñòè: â óëó÷øåííîì ñîñòîÿíèè—øëèöåâûå  âàëû, øòîêè, óñòàíîâî÷íûå âèíòû, òðàâåðñû, âàëû ýêñêàâàòîðîâ è äðóãèå  äåòàëè, ðàáîòàþùèå ïðè òåìïåðàòóðå äî 400 °Ñ; ïîñëå çàêàëêè è íèçêîãî  îòïóñêà — ÷åðâÿ÷íûå âàëû è äðóãèå äåòàëè ïîâûøåííîé èçíîñîñòîéêîñòè."
45Ã;0,42 - 0,5;0,17 - 0,37;0,7 - 1;äî 0,3;äî 0,3;0;0;0;0;0;0;äî 0,035;äî 0,035;äî 0,3;0;0;0;0;0;0;~97;Êëàññ: Ñòàëü êîíñòðóêöèîííàÿ ëåãèðîâàííàÿ ;Èñïîëüçîâàíèå â ïðîìûøëåííîñòè: êîëåí÷àòûå âàëû, øàòóíû, îñè,  êàðäàííûå âàëû, òîðìîçíûå ðû÷àãè, äèñêè òðåíèÿ, çóá÷àòûå êîëåñà,  øëèöåâûå è øåñòåðåííûå âàëû, àíêåðíûå áîëòû.
45Ã2;0,41 - 0,49;0,17 - 0,37;1,4 - 1,8;äî 0,3;äî 0,3;0;0;0;0;0;0;äî 0,035;äî 0,035;äî 0,3;0;0;0;0;0;0;~96;Êëàññ: Ñòàëü êîíñòðóêöèîííàÿ ëåãèðîâàííàÿ;Èñïîëüçîâàíèå â ïðîìûøëåííîñòè: âàëû-øåñòåðíè, êîëåí÷àòûå è  êàðäàííûå âàëû, ïîëóîñè, ÷åðâÿêè, êðûøêè øàòóíîâ, øàòóíû, çâåíüÿ  êîíâåéåðíûõ öåïåé è äðóãèå êðóïíîãàáàðèòíûå ñðåäíåíàãðóæåííûå äåòàëè.
45Õ;0,41 - 0,49;0,17 - 0,37;0,5 - 0,8;0,8 - 1,1;äî 0,3;0;0;0;0;0;0;äî 0,035;äî 0,035;äî 0,3;0;0;0;0;0;0;~97;Êëàññ: Ñòàëü êîíñòðóêöèîííàÿ ëåãèðîâàííàÿ;Èñïîëüçîâàíèå â ïðîìûøëåííîñòè: âàëû, øåñòåðíè, îñè, áîëòû, øàòóíû è äðóãèå äåòàëè, ê êîòîðûì ïðåäúÿâëÿþòñÿ òðåáîâàíèÿ ïîâûøåííîé òâåðäîñòè, èçíîñîñòîéêîñòè, ïðî÷íîñòè è ðàáîòàþùèå ïðè íåçíà÷èòåëüíûõ óäàðíûõ íàãðóçêàõ.
45ÕÍ;0,41 - 0,49;0,17 - 0,37;0,5 - 0,8;0,45 - 0,75;1 - 1,4;0;0;0;0;0;0;äî 0,035;äî 0,035;äî 0,3;0;0;0;0;0;0;~96;Êëàññ: Ñòàëü êîíñòðóêöèîííàÿ ëåãèðîâàííàÿ;Èñïîëüçîâàíèå â ïðîìûøëåííîñòè: êîëåí÷àòûå âàëû, øàòóíû, øåñòåðíè, øïèíäåëè, ìóôòû, áîëòû è äðóãèå îòâåòñòâåííûå äåòàëè.
45ÕÍ2ÌÔÀ;0,42 - 0,5;0,17 - 0,37;0,5 - 0,8;0,8 - 1,1;1,3 - 1,8;0;0;0;0,2 - 0,3;0;0,1 - 0,18;äî 0,025;äî 0,025;äî 0,3;0;0;0;0;0;0;~95;Êëàññ: Ñòàëü êîíñòðóêöèîííàÿ ëåãèðîâàííàÿ;Èñïîëüçîâàíèå â ïðîìûøëåííîñòè: òîðñèîííûå âàëû, êîðîáêè ïåðåäà÷ è  äðóãèå íàãðóæåííûå äåòàëè, ðàáîòàþùèå ïðè ñêðó÷èâàþùèõ  ïîâòîðíî-ïåðåìåííûõ íàãðóçêàõ è èñïûòûâàþùèå äèíàìè÷åñêèå íàãðóçêè.
47ÃÒ;0,44 - 0,52;0,1 - 0,22;0,9 - 1,2;äî 0,3;äî 0,3;0,06 - 0,12;0;0;0;0;0;äî 0,035;äî 0,035;äî 0,3;0;0;0;0;0;0;~97;Êëàññ: Ñòàëü êîíñòðóêöèîííàÿ ëåãèðîâàííàÿ;Èñïîëüçîâàíèå â ïðîìûøëåííîñòè: ïîëóîñè àâòîìîáèëåé.
50Ã;0,48 - 0,56;0,17 - 0,37;0,7 - 1;äî 0,3;äî 0,3;0;0;0;0;0;0;äî 0,035;äî 0,035;äî 0,3;0;0;0;0;0;0;~97;Êëàññ: Ñòàëü êîíñòðóêöèîííàÿ ëåãèðîâàííàÿ ;Èñïîëüçîâàíèå â ïðîìûøëåííîñòè: äèñêè òðåíèÿ, âàëû, øåñòåðíè,  øëèöåâûå âàëû, øàòóíû, ðàñïðåäåëèòåëüíûå âàëèêè, âòóëêè ïîäøèïíèêîâ,  êðèâîøèïû, øïèíäåëè, îáîäû ìàõîâèêîâ, êîëåíâàëû äèçåëåé è ãàçîâûõ  äâèãàòåëåé è äðóãèå äåòàëè, ê êîòîðûì ïðåäúÿâëÿþòñÿ òðåáîâàíèÿ  ïîâûøåííîé ïðî÷íîñòè è èçíîñîñòîéêîñòè.
50Ã2;0,46 - 0,55;0,17 - 0,37;1,4 - 1,8;äî 0,3;äî 0,3;0;0;0;0;0;0;äî 0,035;äî 0,035;äî 0,3;0;0;0;0;0;0;~96;Êëàññ: Ñòàëü êîíñòðóêöèîííàÿ ëåãèðîâàííàÿ;Èñïîëüçîâàíèå â ïðîìûøëåííîñòè: øåñòåðíè, äèñêè òðåíèÿ, øåñòåðåííûå âàëû è äðóãèå äåòàëè, ðàáîòàþùèå íà èñòèðàíèå.
50Õ;0,46 - 0,54;0,17 - 0,37;0,5 - 0,8;0,8 - 1,1;äî 0,3;0;0;0;0;0;0;äî 0,035;äî 0,035;äî 0,3;0;0;0;0;0;0;~96;Êëàññ: Ñòàëü êîíñòðóêöèîííàÿ ëåãèðîâàííàÿ;Èñïîëüçîâàíèå â ïðîìûøëåííîñòè: âàëû, øïèíäåëè, óñòàíîâî÷íûå  âèíòû, êðóïíûå çóá÷àòûå êîëåñà, ðåäóêòîðíûå âàëû, óïîðíûå êîëüöà, âàëêè  ãîðÿ÷åé ïðîêàòêè è äðóãèå óëó÷øàåìûå äåòàëè, ê êîòîðûì ïðåäúÿâëÿþòñÿ  òðåáîâàíèÿ ïîâûøåííîé òâåðäîñòè, èçíîñîñòîéêîñòè, ïðî÷íîñòè è ðàáîòàþùèå  ïðè íåçíà÷èòåëüíûõ óäàðíûõ íàãðóçêàõ.
50ÕÍ;0,46 - 0,54;0,17 - 0,37;0,5 - 0,8;0,45 - 0,75;1 - 1,4;0;0;0;0;0;0;äî 0,035;äî 0,035;äî 0,3;0;0;0;0;0;0;~96;Êëàññ: Ñòàëü êîíñòðóêöèîííàÿ ëåãèðîâàííàÿ;Èñïîëüçîâàíèå â ïðîìûøëåííîñòè: âàëêè äëÿ ãîðÿ÷åé ïðîêàòêè,  âàëû-øåñòåðíè, çóá÷àòûå êîëåñà, áàíäàæè, êîëåí÷àòûå âàëû, øàòóíû, áîëòû,  âûïóñêíûå êëàïàíû è äðóãèå êðóïíûå îòâåòñòâåííûå äåòàëè.
06Ã2ÑÞ;0,05 - 0,08;0,4 - 0,6;1,4 - 1,7;0;0;0;0;0;0;0;0;0;0;0;0;0;0;0;0;0;~97;Êëàññ: Ñòàëü êîíñòðóêöèîííàÿ íèçêîëåãèðîâàííàÿ äëÿ ñâàðíûõ êîíñòðóêöèé;Èñïîëüçîâàíèå â ïðîìûøëåííîñòè: äëÿ èçãîòîâëåíèÿ äåòàëåé õîëîäíîé ïëàñòè÷åñêîé äåôîðìàöèåé
06ÕÃÑÞ;0,05 - 0,08;0,3 - 0,5;1,1 - 1,4;0,4 - 0,7;0;0;0;0;0;0;0;0;0;0;0;0;0;0;0;0;~97;Êëàññ: Ñòàëü êîíñòðóêöèîííàÿ íèçêîëåãèðîâàííàÿ äëÿ ñâàðíûõ êîíñòðóêöèé;Èñïîëüçîâàíèå â ïðîìûøëåííîñòè: äëÿ èçãîòîâëåíèÿ äåòàëåé õîëîäíîé ïëàñòè÷åñêîé äåôîðìàöèåé
08Ã2Ñ;0,05 - 0,15;0,7 - 1;1,5 - 2,3;äî 0,3;äî 0,3;0;0;0;0;0;0;äî 0,025;äî 0,3;äî 0,3;0;0;0;0;0;0;~95;Êëàññ: Ñòàëü êîíñòðóêöèîííàÿ íèçêîëåãèðîâàííàÿ äëÿ ñâàðíûõ êîíñòðóêöèé;Èñïîëüçîâàíèå â ïðîìûøëåííîñòè: èçãîòîâëåíèå àðìàòóðû ïåðèîäè÷åñêîãî ïðîôèëÿ êëàññà Àò -IVÊ, Àò -V, ïðåäíàçíà÷åííîé äëÿ àðìèðîâàíèÿ îáû÷íûõ è ïðåäâàðèòåëüíî íàïðÿæåííûõ æåëåçîáåòîííûõ êîíñòðóêöèé
09Ã2;äî 0,12;0,17 - 0,37;1,4 - 1,8;äî 0,3;äî 0,3;0;0;0;0;0;0;äî 0,04;äî 0,035;äî 0,3;0;0;0;0;äî 0,008;0;~96;Êëàññ: Ñòàëü êîíñòðóêöèîííàÿ íèçêîëåãèðîâàííàÿ äëÿ ñâàðíûõ êîíñòðóêöèé ;Èñïîëüçîâàíèå â ïðîìûøëåííîñòè: ñòîéêè ôåðì, âåðõíèå îáâÿçêè âàãîíîâ, õðåáòîâûå áàëêè, äâóòàâðû è äðóãèå äåòàëè âàãîíîñòðîåíèÿ, äåòàëè ýêñêàâàòîðîâ, ýëåìåíòû ñâàðíûõ ìåòàëëîêîíñòðóêöèé è äðóãèå äåòàëè, ðàáîòàþùèå ïðè òåìïåðàòóðå îò -40 äî +450 Ñ.
09Ã2Ä;äî 0,12;0,17 - 0,37;1,4 - 1,8;äî 0,3;äî 0,3;0;0;0;0;0;0;äî 0,04;äî 0,035;0,15 - 0,3;0;0;0;0;0;0;~97;Êëàññ: Ñòàëü êîíñòðóêöèîííàÿ íèçêîëåãèðîâàííàÿ äëÿ ñâàðíûõ êîíñòðóêöèé;Èñïîëüçîâàíèå â ïðîìûøëåííîñòè: Ìåòàëëè÷åñêèå êîíñòðóêöèè âàãîíîñòðîåíèÿ
09Ã2Ñ;äî 0,12;0,5 - 0,8;1,3 - 1,7;äî 0,3;äî 0,3;0;0;0;0;0;0;äî 0,04;äî 0,035;äî 0,3;0;0;0;0;äî 0,008;0;~96-97;Êëàññ: Ñòàëü êîíñòðóêöèîííàÿ íèçêîëåãèðîâàííàÿ äëÿ ñâàðíûõ êîíñòðóêöèé;Èñïîëüçîâàíèå â ïðîìûøëåííîñòè: ðàçëè÷íûå äåòàëè è ýëåìåíòû ñâàðíûõ ìåòàëëîêîíñòðóêöèé, ðàáîòàþùèõ ïðè òåìïåðàòóðå îò —70 äî +425°Ñ ïîä äàâëåíèåì.
09Ã2ÑÄ;äî 0,12;0,5 - 0,8;1,3 - 1,7;äî 0,3;äî 0,3;0;0;0;0;0;0;äî 0,04;äî 0,035;0,15 - 0,3;0;0;0;0;äî 0,012;0;~96;Êëàññ: Ñòàëü êîíñòðóêöèîííàÿ íèçêîëåãèðîâàííàÿ äëÿ ñâàðíûõ êîíñòðóêöèé;Èñïîëüçîâàíèå â ïðîìûøëåííîñòè: äëÿ ñâàðíûõ êîíñòðóêöèé
10Ã2Á;äî 0,12;0,17 - 0,37;1,2 - 1,6;äî 0,3;äî 0,3;0;0;0;0;0,02 - 0,05;0;äî 0,04;äî 0,035;äî 0,3;0;0;0;0;0;0;~97;Êëàññ: Ñòàëü êîíñòðóêöèîííàÿ íèçêîëåãèðîâàííàÿ äëÿ ñâàðíûõ êîíñòðóêöèé;Èñïîëüçîâàíèå â ïðîìûøëåííîñòè: äëÿ ñâàðíûõ êîíñòðóêöèé
10Ã2ÁÄ;äî 0,12;0,17 - 0,37;1,2 - 1,6;äî 0,3;äî 0,3;0;0;0;0;0,02 - 0,05;0;äî 0,04;äî 0,035;0,15 - 0,3;0;0;0;0;äî 0,008;0;~97;Êëàññ: Ñòàëü êîíñòðóêöèîííàÿ íèçêîëåãèðîâàííàÿ äëÿ ñâàðíûõ êîíñòðóêöèé;Èñïîëüçîâàíèå â ïðîìûøëåííîñòè: äëÿ ñâàðíûõ ìåòàëëè÷åñêèõ êîíñòðóêöèé.
10Ã2Ñ1;äî 0,12;0,9 - 1,2;1,3 - 1,65;äî 0,3;äî 0,3;0;0;0;0;0;0;äî 0,04;äî 0,035;äî 0,3;0;0;0;0;äî 0,008;0;~96;Êëàññ: Ñòàëü êîíñòðóêöèîííàÿ íèçêîëåãèðîâàííàÿ äëÿ ñâàðíûõ êîíñòðóêöèé;Èñïîëüçîâàíèå â ïðîìûøëåííîñòè: ðàçëè÷íûå äåòàëè è ýëåìåíòû ñâàðíûõ ìåòàëëîêîíñòðóêöèé, ðàáîòàþùèå ïðè òåìïåðàòóðå îò -70 °Ñ äî +475 °Ñ ïîä äàâëåíèåì.
10Ã2Ñ1Ä;äî 0,12;0,8 - 1,1;1,3 - 1,65;äî 0,3;äî 0,3;0;0;0;0;0;0;äî 0,04;äî 0,035;0,15 - 0,3;0;0;0;0;äî 0,012;0;~96;Êëàññ: Ñòàëü êîíñòðóêöèîííàÿ íèçêîëåãèðîâàííàÿ äëÿ ñâàðíûõ êîíñòðóêöèé;Èñïîëüçîâàíèå â ïðîìûøëåííîñòè: äëÿ ñâàðíûõ êîíñòðóêöèé
10ÃÑ2;0,08 - 0,14;1,6 - 2,1;1 - 1,5;äî 0,3;äî 0,3;0;0;0;0;0;0;äî 0,045;äî 0,045;äî 0,3;0;0;0;0;0;0;~95;Êëàññ: Ñòàëü êîíñòðóêöèîííàÿ íèçêîëåãèðîâàííàÿ äëÿ ñâàðíûõ êîíñòðóêöèé;Èñïîëüçîâàíèå â ïðîìûøëåííîñòè: èçãîòîâëåíèå àðìàòóðû ïåðèîäè÷åñêîãî ïðîôèëÿ êëàññà Àò - IVÊ, Àò -V, ïðåäíàçíà÷åííîé äëÿ àðìèðîâàíèÿ îáû÷íûõ è ïðåäâàðèòåëüíî íàïðÿæåííûõ æåëåçîáåòîííûõ êîíñòðóêöèé
10ÃÒ;äî 0,13;0,45 - 0,65;1 - 1,4;äî 0,3;äî 0,3;0,015 - 0,03;0;0;0;0;0;äî 0,045;äî 0,04;äî 0,3;0;0;0;0;äî 0,008;0;~97;Êëàññ: Ñòàëü êîíñòðóêöèîííàÿ íèçêîëåãèðîâàííàÿ äëÿ ñâàðíûõ êîíñòðóêöèé;Èñïîëüçîâàíèå â ïðîìûøëåííîñòè: èçãîòîâëåíèå àðìàòóðû êëàññà Àc-II, ïðåäíàçíà÷åííîé äëÿ àðìèðîâàíèÿ îáû÷íûõ è ïðåäâàðèòåëüíî íàïðÿæåííûõ æåëåçîáåòîííûõ êîíñòðóêöèé
10ÕÃÑÍ1Ä;äî 0,12;0,7 - 1;0,5 - 0,9;0,4 - 0,7;1,3 - 1,6;0;0;0;0;0;0;äî 0,035;äî 0,035;0,3 - 0,6;0;0;0;0;0;0;~95;Êëàññ: Ñòàëü êîíñòðóêöèîííàÿ íèçêîëåãèðîâàííàÿ äëÿ ñâàðíûõ êîíñòðóêöèé;Èñïîëüçîâàíèå â ïðîìûøëåííîñòè: äëÿ ïðîèçâîäñòâà äâóõñëîéíûõ ëèñòîâûõ ñòàëåé
10ÕÍÄÏ;äî 0,12;0,17 - 0,37;0,3 - 0,6;0,5 - 0,8;0,3 - 0,6;0;0,08 - 0,15;0;0;0;0;äî 0,04;0,07 - 0,12;0,3 - 0,5;0;0;0;0;äî 0,008;0;~97;Êëàññ: Ñòàëü êîíñòðóêöèîííàÿ íèçêîëåãèðîâàííàÿ äëÿ ñâàðíûõ êîíñòðóêöèé;Èñïîëüçîâàíèå â ïðîìûøëåííîñòè: â ñòðîèòåëüñòâå è ìàøèíîñòðîåíèè äëÿ ñâàðíûõ êîíñòðóêöèé.
10ÕÑÍÄ;äî 0,12;0,8 - 1,1;0,5 - 0,8;0,6 - 0,9;0,5 - 0,8;0;0;0;0;0;0;äî 0,04;äî 0,035;0,4 - 0,6;0;0;0;0;äî 0,008;0;~96;Êëàññ: Ñòàëü êîíñòðóêöèîííàÿ íèçêîëåãèðîâàííàÿ äëÿ ñâàðíûõ êîíñòðóêöèé;Èñïîëüçîâàíèå â ïðîìûøëåííîñòè: ýëåìåíòû ñâàðíûõ ìåòàëëîêîíñòðóêöèé è ðàçëè÷íûå äåòàëè, ê êîòîðûì ïðåäúÿâëÿþòñÿ òðåáîâàíèÿ ïîâûøåííîé ïðî÷íîñòè è êîððîçèîííîé ñòîéêîñòè ñ îãðàíè÷åíèåì ìàññû è ðàáîòàþùèå ïðè òåìïåðàòóðå îò —70 äî 450 °Ñ,
12Ã2Á;0,1 - 0,16;0,17 - 0,37;1,3 - 1,65;äî 0,3;äî 0,3;0;0;0;0;0,02 - 0,04;0;äî 0,04;äî 0,035;äî 0,3;0;0;0;0;0;0;~97;Êëàññ: Ñòàëü êîíñòðóêöèîííàÿ íèçêîëåãèðîâàííàÿ äëÿ ñâàðíûõ êîíñòðóêöèé;Èñïîëüçîâàíèå â ïðîìûøëåííîñòè: äëÿ ñâàðíûõ êîíñòðóêöèé
12Ã2ÑÌÔ;0,09 - 0,15;0,4 - 0,7;1,3 - 1,7;äî 0,3;äî 0,3;0;0;0;0,15 - 0,25;0;0,07 - 0,15;äî 0,035;äî 0,035;äî 0,03;0;0;0;0;0;0;~96;Êëàññ: Ñòàëü êîíñòðóêöèîííàÿ íèçêîëåãèðîâàííàÿ äëÿ ñâàðíûõ êîíñòðóêöèé;Èñïîëüçîâàíèå â ïðîìûøëåííîñòè: ïðîëåòíûå ñòðîåíèÿ æåëåçíîäîðîæíûõ ìîñòîâ
12ÃÍ2ÌÔÀÞ;0,09 - 0,16;0,4 - 0,6;0,9 - 1,3;äî 0,5;1,4 - 1,7;0;0,05 - 0,1;0;0,15 - 0,25;0;0,05 - 0,1;äî 0,035;äî 0,035;äî 0,03;0;0;0;0;0,02 - 0,03;0;~95;Êëàññ: Ñòàëü êîíñòðóêöèîííàÿ íèçêîëåãèðîâàííàÿ äëÿ ñâàðíûõ êîíñòðóêöèé;Èñïîëüçîâàíèå â ïðîìûøëåííîñòè: ïðîëåòíûå ñòðîåíèÿ êðóïíûõ ìîñòîâ, íàïîðíûå òðóáîïðîâîäû ÃÝÑ, ðàáî÷åå îáîðóäîâàíèå ýêñêàâàòîðîâ
12ÃÑ;0,09 - 0,15;0,5 - 0,8;0,8 - 1,2;äî 0,3;äî 0,3;0;0;0;0;0;0;äî 0,04;äî 0,035;äî 0,3;0;0;0;0;äî 0,008;0;~97;Êëàññ: Ñòàëü êîíñòðóêöèîííàÿ íèçêîëåãèðîâàííàÿ äëÿ ñâàðíûõ êîíñòðóêöèé;Èñïîëüçîâàíèå â ïðîìûøëåííîñòè: äåòàëè, èçãîòîâëÿåìûå ïóòåì âûòÿæêè, êîâêè, øòàìïîâêè.
12ÕÃÍ2ÌÔÁÀÞ;0,09 - 0,16;0,3 - 0,5;0,9 - 1,3;0,5 - 0,9;1,4 - 1,7;0;0,05 - 0,1;0;0,3 - 0,4;0,02 - 0,06;0,05 - 0,1;äî 0,035;äî 0,035;0;0;0;0;0;0,02 - 0,03;0;~95;Êëàññ: Ñòàëü êîíñòðóêöèîííàÿ íèçêîëåãèðîâàííàÿ äëÿ ñâàðíûõ êîíñòðóêöèé;Èñïîëüçîâàíèå â ïðîìûøëåííîñòè: äëÿ ñâàðíûõ êîíñòðóêöèé îòâåòñòâåííîãî íàçíà÷åíèÿ
14Ã2;0,12 - 0,18;0,17 - 0,37;1,2 - 1,6;äî 0,3;äî 0,3;0;0;0;0;0;0;äî 0,04;äî 0,035;äî 0,3;0;0;0;0;äî 0,008;0;~97;Êëàññ: Ñòàëü êîíñòðóêöèîííàÿ íèçêîëåãèðîâàííàÿ äëÿ ñâàðíûõ êîíñòðóêöèé;Èñïîëüçîâàíèå â ïðîìûøëåííîñòè: äëÿ êðóïíûõ ëèñòîâûõ êîíñòðóêöèé, ðàáîòàþùèõ äî òåìïåðàòóð —70°Ñ.
14Ã2ÀÔ;0,12 - 0,18;0,3 - 0,6;1,2 - 1,6;äî 0,4;äî 0,3;0;0;0;0;0;0,07 - 0,12;äî 0,04;äî 0,035;äî 0,3;0;0;0;0;0,015 - 0,025;0;~96;Êëàññ: Ñòàëü êîíñòðóêöèîííàÿ íèçêîëåãèðîâàííàÿ äëÿ ñâàðíûõ êîíñòðóêöèé;Èñïîëüçîâàíèå â ïðîìûøëåííîñòè: ìåòàëëîêîíñòðóêöèè äëÿ ïðîìûøëåííûõ çäàíèé, ïîäêðàíîâûå ôåðìû äëÿ ìîñòîâûõ êðàíîâ.
14Ã2ÀÔÄ;0,12 - 0,18;0,3 - 0,6;1,2 - 1,6;äî 0,4;äî 0,3;0;0;0;0;0;0,07 - 0,12;äî 0,04;äî 0,035;0,15 - 0,3;0;0;0;0;0,015 - 0,025;0;~96;Êëàññ: Ñòàëü êîíñòðóêöèîííàÿ íèçêîëåãèðîâàííàÿ äëÿ ñâàðíûõ êîíñòðóêöèé;Èñïîëüçîâàíèå â ïðîìûøëåííîñòè: ìåòàëëîêîíñòðóêöèè ìîñòîâ
14ÕÃÑ;0,11 - 0,16;0,4 - 0,7;0,9 - 1,3;0,5 - 0,8;äî 0,3;0;0;0;0;0;0;äî 0,04;äî 0,035;äî 0,3;0;0;0;0;0;0;~96;Êëàññ: Ñòàëü êîíñòðóêöèîííàÿ íèçêîëåãèðîâàííàÿ äëÿ ñâàðíûõ êîíñòðóêöèé;Èñïîëüçîâàíèå â ïðîìûøëåííîñòè: ñâàðíûå êîíñòðóêöèè, ëèñòîâûå, êëåïàííûå êîíñòðóêöèîííûå äåòàëè.
15Ã2ÀÔÄ;0,12 - 0,18;äî 0,17;1,2 - 1,6;äî 0,3;äî 0,3;0;0;0;0;0;0,08 - 0,15;äî 0,04;äî 0,035;0,2 - 0,4;0;0;0;0;0,015 - 0,03;0;~97;Êëàññ: Ñòàëü êîíñòðóêöèîííàÿ íèçêîëåãèðîâàííàÿ äëÿ ñâàðíûõ êîíñòðóêöèé;Èñïîëüçîâàíèå â ïðîìûøëåííîñòè: äëÿ ñâàðíûõ êîíñòðóêöèé
15Ã2ÀÔÄïñ;0,12 - 0,18;äî 0,17;1,2 - 1,6;äî 0,3;äî 0,3;0;0;0;0;0;0,08 - 0,15;äî 0,04;äî 0,035;0,2 - 0,4;0;0;0;0;0,015 - 0,3;0;~96;Êëàññ: Ñòàëü êîíñòðóêöèîííàÿ íèçêîëåãèðîâàííàÿ äëÿ ñâàðíûõ êîíñòðóêöèé;Èñïîëüçîâàíèå â ïðîìûøëåííîñòè: îòâåòñòâåííûå ñâàðíûå êîíñòðóêöèè, â òîì ÷èñëå ñåâåðíîãî èñïîëíåíèÿ.
15Ã2ÑÔ;0,12 - 0,18;0,4 - 0,7;1,3 - 1,7;äî 0,3;äî 0,3;0;0;0;0;0;0,005 - 0,1;äî 0,04;äî 0,035;äî 0,3;0;0;0;0;0;0;~96;Êëàññ: Ñòàëü êîíñòðóêöèîííàÿ íèçêîëåãèðîâàííàÿ äëÿ ñâàðíûõ êîíñòðóêöèé;Èñïîëüçîâàíèå â ïðîìûøëåííîñòè: äëÿ ñâàðíûõ êîíñòðóêöèé
15Ã2ÑÔÄ;0,12 - 0,18;0,4 - 0,7;1,3 - 1,7;äî 0,3;äî 0,3;0;0;0;0;0;0,05 - 0,1;äî 0,04;äî 0,035;0,15 - 0,3;0;0;0;0;äî 0,008;0;~96;Êëàññ: Ñòàëü êîíñòðóêöèîííàÿ íèçêîëåãèðîâàííàÿ äëÿ ñâàðíûõ êîíñòðóêöèé;Èñïîëüçîâàíèå â ïðîìûøëåííîñòè: äëÿ ñâàðíûõ ìåòàëëè÷åñêèõ êîíñòðóêöèé â ñòðîèòåëüñòâå è ìàøèíîñòðîåíèè.
15ÃÑ;0,12 - 0,18;0,7 - 1;0,9 - 1,3;äî 0,3;äî 0,3;0;0;0;0;0;0;äî 0,03;äî 0,04;äî 0,3;0;0;0;0;0;0;~96;Êëàññ: Ñòàëü êîíñòðóêöèîííàÿ íèçêîëåãèðîâàííàÿ äëÿ ñâàðíûõ êîíñòðóêöèé;Èñïîëüçîâàíèå â ïðîìûøëåííîñòè: ñòàöèîíàðíûå òðóáîïðîâîäû ïèòàòåëüíîé âîäû êîòëîâ ÑÂÏ, ðàáîòàþùèå ïðè òåìïåðàòóðå 280 ãðàä.Ñ
15ÃÔ;0,12 - 0,18;0,17 - 0,37;0,9 - 1,2;äî 0,3;äî 0,3;0;0;0;0;0;0,05 - 0,12;äî 0,04;äî 0,035;äî 0,3;0;0;0;0;0;0;~97;Êëàññ: Ñòàëü êîíñòðóêöèîííàÿ íèçêîëåãèðîâàííàÿ äëÿ ñâàðíûõ êîíñòðóêöèé;Èñïîëüçîâàíèå â ïðîìûøëåííîñòè: äëÿ ëèñòîâûõ ñâàðíûõ êîíñòðóêöèé âàãîíîñòðîåíèÿ
15ÃÔÄ;0,12 - 0,18;0,17 - 0,37;0,9 - 1,2;äî 0,3;äî 0,3;0;0;0;0;0;0,05 - 0,12;äî 0,04;äî 0,035;0,15 - 0,3;0;0;0;0;0;0;~97;Êëàññ: Ñòàëü êîíñòðóêöèîííàÿ íèçêîëåãèðîâàííàÿ äëÿ ñâàðíûõ êîíñòðóêöèé;Èñïîëüçîâàíèå â ïðîìûøëåííîñòè: ëèñòîâûå ñâàðíûå êîíñòðóêöèè âàãîíîñòðîåíèÿ
15ÕÑÍÄ;0,12 - 0,18;0,4 - 0,7;0,4 - 0,7;0,6 - 0,9;0,3 - 0,6;0;0;0;0;0;0;äî 0,04;äî 0,035;0,2 - 0,4;0;0;0;0;äî 0,008;0;~97;Êëàññ: Ñòàëü êîíñòðóêöèîííàÿ íèçêîëåãèðîâàííàÿ äëÿ ñâàðíûõ êîíñòðóêöèé;Èñïîëüçîâàíèå â ïðîìûøëåííîñòè: ýëåìåíòû ñâàðíûõ ìåòàëëîêîíñòðóêöèé è ðàçëè÷íûå äåòàëè, ê êîòîðûì ïðåäúÿâëÿþòñÿ òðåáîâàíèÿ ïîâûøåííîé ïðî÷íîñòè è êîððîçèîííîé ñòîéêîñòè ñ îãðàíè÷åíèåì ìàññû è ðàáîòàþùèå ïðè òåìïåðàòóðå îò -70 äî +450°Ñ
16Ã2ÀÔ;0,14 - 0,2;0,3 - 0,6;1,3 - 1,7;äî 0,4;äî 0,3;0;0;0;0;0;0,08 - 0,14;äî 0,04;äî 0,035;äî 0,3;0;0;0;0;0,015 - 0,025;0;~96;Êëàññ: Ñòàëü êîíñòðóêöèîííàÿ íèçêîëåãèðîâàííàÿ äëÿ ñâàðíûõ êîíñòðóêöèé;Èñïîëüçîâàíèå â ïðîìûøëåííîñòè: ìåòàëëîêîíñòðóêöèè, ñâàðíûå ôåðìû äëÿ èçäåëèé ìàøèíîñòðîåíèÿ.
16Ã2ÀÔÄ;0,14 - 0,2;0,3 - 0,6;1,3 - 1,7;äî 0,4;äî 0,3;0;0;0;0;0;0,08 - 0,14;äî 0,04;äî 0,035;0,15 - 0,3;0;0;0;0;0,015 - 0,03;0;~96;Êëàññ: Ñòàëü êîíñòðóêöèîííàÿ íèçêîëåãèðîâàííàÿ äëÿ ñâàðíûõ êîíñòðóêöèé;Èñïîëüçîâàíèå â ïðîìûøëåííîñòè: äëÿ ñâàðíûõ êîíñòðóêöèé
16ÃÑ;0,12 - 0,18;0,4 - 0,7;0,9 - 1,2;äî 0,3;äî 0,3;0;0;0;0;0;0;äî 0,04;äî 0,035;äî 0,3;0;0;0;0;äî 0,008;0;~97;Êëàññ: Ñòàëü êîíñòðóêöèîííàÿ íèçêîëåãèðîâàííàÿ äëÿ ñâàðíûõ êîíñòðóêöèé;Èñïîëüçîâàíèå â ïðîìûøëåííîñòè: äåòàëè è ÷àñòè ïàðîâûõ êîòëîâ è ñîñóäîâ, ðàáîòàþùèõ ïîä äàâëåíèåì. Êîðïóñà àïïàðàòîâ, äíèùà, ôëàíöû è äð. äåòàëè, ðàáîòàþùèå ïðè òåìïåðàòóðàõ îò-40 äî +475 ãðàä. ïîä äàâëåíèåì. Ýëåìåíòû ñâàðíûõ ìåòàëëîêîíñòðóêöèé, ðàáîòàþùèå ïðè òåìïåðàòóðå -70 °Ñ.
16Ä;0,1 - 0,18;0,12 - 0,25;0,4 - 0,7;äî 0,3;äî 0,3;0;0;0;0;0;0;äî 0,04;äî 0,035;0,2 - 0,35;0;0;0;0;0;0;~98;Êëàññ: Ñòàëü êîíñòðóêöèîííàÿ íèçêîëåãèðîâàííàÿ äëÿ ñâàðíûõ êîíñòðóêöèé;Èñïîëüçîâàíèå â ïðîìûøëåííîñòè: ïðîêàò, ïðåäíàçíà÷åííûé äëÿ èçãîòîâëåíèÿ ìîñòîâûõ êîíñòðóêöèé
17Ã1Ñ;0,15 - 0,2;0,4 - 0,6;1,15 - 1,6;äî 0,3;äî 0,3;0;0;0;0;0;0;äî 0,04;äî 0,035;äî 0,3;0;0;0;0;äî 0,008;0;~96;Êëàññ: Ñòàëü êîíñòðóêöèîííàÿ íèçêîëåãèðîâàííàÿ äëÿ ñâàðíûõ êîíñòðóêöèé;Èñïîëüçîâàíèå â ïðîìûøëåííîñòè: ñâàðíûå äåòàëè, ðàáîòàþùèå ïîä äàâëåíèåì ïðè òåìïåðàòóðå îò -40 äî +475 °Ñ.
17ÃÑ;0,14 - 0,2;0,4 - 0,6;1 - 1,4;äî 0,3;äî 0,3;0;0;0;0;0;0;äî 0,04;äî 0,035;äî 0,3;0;0;0;0;äî 0,008;0;~97;Êëàññ: Ñòàëü êîíñòðóêöèîííàÿ íèçêîëåãèðîâàííàÿ äëÿ ñâàðíûõ êîíñòðóêöèé;Èñïîëüçîâàíèå â ïðîìûøëåííîñòè: êîðïóñà àïïàðàòîâ, äíèùà, ôëàíöû è äðóãèå ñâàðíûå äåòàëè, ðàáîòàþùèå ïîä äàâëåíèåì ïðè òåìïåðàòóðàõ îò -40 äî +475 °Ñ.
18Ã2ÀÔ;0,14 - 0,22;äî 0,17;1,3 - 1,7;äî 0,3;äî 0,3;0;0;0;0;0;0,08 - 0,15;äî 0,04;äî 0,035;äî 0,3;0;0;0;0;0,015 - 0,03;0;~97;Êëàññ: Ñòàëü êîíñòðóêöèîííàÿ íèçêîëåãèðîâàííàÿ äëÿ ñâàðíûõ êîíñòðóêöèé;Èñïîëüçîâàíèå â ïðîìûøëåííîñòè: äëÿ ñâàðíûõ êîíñòðóêöèé
18Ã2ÀÔÄ;0,14 - 0,22;äî 0,17;1,3 - 1,7;äî 0,3;äî 0,3;0;0;0;0;0;0,08 - 0,15;äî 0,04;äî 0,035;0,15 - 0,3;0;0;0;0;0,015 - 0,03;0;~97;Êëàññ: Ñòàëü êîíñòðóêöèîííàÿ íèçêîëåãèðîâàííàÿ äëÿ ñâàðíûõ êîíñòðóêöèé;Èñïîëüçîâàíèå â ïðîìûøëåííîñòè: äëÿ ñâàðíûõ êîíñòðóêöèé
18Ã2ÀÔÄïñ;0,14 - 0,22;äî 0,17;1,3 - 1,7;äî 0,3;äî 0,3;0;0;0;0;0;0,08 - 0,15;äî 0,04;äî 0,035;0,15 - 0,3;0;0;0;0;0,015 - 0,03;0;~97;Êëàññ: Ñòàëü êîíñòðóêöèîííàÿ íèçêîëåãèðîâàííàÿ äëÿ ñâàðíûõ êîíñòðóêöèé;Èñïîëüçîâàíèå â ïðîìûøëåííîñòè: ëèñòîâîé ïðîêàò äëÿ ýëåìåíòîâ ñâàðíûõ êîíñòðóêöèé
18Ã2ÀÔïñ;0,14 - 0,22;äî 0,17;1,3 - 1,7;äî 0,3;äî 0,3;0;0;0;0;0;0,08 - 0,15;äî 0,04;äî 0,035;äî 0,3;0;0;0;0;0,015 - 0,03;0;~96;Êëàññ: Ñòàëü êîíñòðóêöèîííàÿ íèçêîëåãèðîâàííàÿ äëÿ ñâàðíûõ êîíñòðóêöèé;Èñïîëüçîâàíèå â ïðîìûøëåííîñòè: ëèñòîâîé ïðîêàò äëÿ íåñóùèõ ýëåìåíòîâ ñâàðíûõ êîíñòðóêöèé, ðàáîòàþùèõ ïðè ïåðåìåííûõ íàãðóçêàõ â èíòåðâàëå òåìïåðàòóð äî -60 °Ñ.
18Ã2Ñ;0,14 - 0,23;0,6 - 0,9;1,2 - 1,6;äî 0,3;äî 0,3;0;0;0;0;0;0;äî 0,045;äî 0,04;äî 0,3;0;0;0;0;0;0;~96;Êëàññ: Ñòàëü êîíñòðóêöèîííàÿ íèçêîëåãèðîâàííàÿ äëÿ ñâàðíûõ êîíñòðóêöèé;"Èñïîëüçîâàíèå â ïðîìûøëåííîñòè: àðìàòóðà äëÿ àðìèðîâàíèÿ îáû÷íûõ è ïðåäâàðèòåëüíî íàïðÿæåííûõ æåëåçîáåòîííûõ êîíñòðóêöèé ; Ñåðüãè, çâåíüÿ, ïàëüöû, òðàâåðñû, äåòàëè ñöåïîê âàãîíåòîê è äð. äåòàëè, ðàáîòàþùèå îò -40 äî +450 ãðàä."
1Õ2Ì1;0,08 - 0,12;0,17 - 0,37;0,3 - 0,6;2 - 2,5;äî 0,5;0;0;0;0,9 - 1,1;0;0;äî 0,03;äî 0,03;0;0;0;0;0;0;0;~95;Êëàññ: Ñòàëü êîíñòðóêöèîííàÿ íèçêîëåãèðîâàííàÿ äëÿ ñâàðíûõ êîíñòðóêöèé;Èñïîëüçîâàíèå â ïðîìûøëåííîñòè: äëÿ ïðîèçâîäñòâà äâóõñëîéíûõ ëèñòîâûõ ñòàëåé
20ÃÑ;0,17 - 0,22;1 - 1,5;1 - 1,5;äî 0,3;äî 0,3;0;0;0;0;0;0;äî 0,04;äî 0,04;äî 0,3;0;0;0;0;0;0;~96;Êëàññ: Ñòàëü êîíñòðóêöèîííàÿ íèçêîëåãèðîâàííàÿ äëÿ ñâàðíûõ êîíñòðóêöèé;Èñïîëüçîâàíèå â ïðîìûøëåííîñòè: èçãîòîâëåíèå àðìàòóðû ïåðèîäè÷åñêîãî ïðîôèëÿ, ïðåäíàçíà÷åííîé äëÿ àðìèðîâàíèÿ îáû÷íûõ è ïðåäâàðèòåëüíî íàïðÿæåííûõ æåëåçîáåòîííûõ êîíñòðóêöèé
20ÃÑ2;0,17 - 0,22;1,7 - 2,4;1 - 1,5;äî 0,3;äî 0,3;0;0;0;0;0;0;äî 0,04;äî 0,04;äî 0,3;0;0;0;0;0;0;~95;Êëàññ: Ñòàëü êîíñòðóêöèîííàÿ íèçêîëåãèðîâàííàÿ äëÿ ñâàðíûõ êîíñòðóêöèé;Èñïîëüçîâàíèå â ïðîìûøëåííîñòè: èçãîòîâëåíèå àðìàòóðû ïåðèîäè÷åñêîãî ïðîôèëÿ, ïðåäíàçíà÷åííîé äëÿ àðìèðîâàíèÿ îáû÷íûõ è ïðåäâàðèòåëüíî íàïðÿæåííûõ æåëåçîáåòîííûõ êîíñòðóêöèé
20Õ2Ã2ÑÐ;0,16 - 0,26;0,75 - 1,55;1,4 - 1,8;1,4 - 1,8;äî 0,3;0,02 - 0,08;0,015 - 0,05;0;0;0;0;äî 0,04;äî 0,04;äî 0,3;0;0;0;0;0;0;~94;Êëàññ: Ñòàëü êîíñòðóêöèîííàÿ íèçêîëåãèðîâàííàÿ äëÿ ñâàðíûõ êîíñòðóêöèé;Èñïîëüçîâàíèå â ïðîìûøëåííîñòè: èçãîòîâëåíèå àðìàòóðû êëàññà À-VI, ïðåäíàçíà÷åííîé äëÿ àðìèðîâàíèÿ îáû÷íûõ è ïðåäâàðèòåëüíî íàïðÿæåííûõ æåëåçîáåòîííûõ êîíñòðóêöèé
20ÕÃ2Ò;0,19 - 0,26;0,4 - 0,7;1,5 - 1,9;0,9 - 1,7;äî 0,3;0,02 - 0,08;0;0;0;0;0;äî 0,045;äî 0,045;äî 0,3;0;0;0;0;0;0;~95;Êëàññ: Ñòàëü êîíñòðóêöèîííàÿ íèçêîëåãèðîâàííàÿ äëÿ ñâàðíûõ êîíñòðóêöèé;Èñïîëüçîâàíèå â ïðîìûøëåííîñòè: äëÿ èçãîòîâëåíèÿ àðìàòóðû ïåðèîäè÷åñêîãî ïðîôèëÿ
20ÕÃ2Ö;0,19 - 0,26;0,4 - 0,7;1,5 - 1,9;0,9 - 1,2;äî 0,3;0;0;0;0;0;0;äî 0,045;äî 0,045;äî 0,3;0;0,05 - 0,14;0;0;0;0;~95;Êëàññ: Ñòàëü êîíñòðóêöèîííàÿ íèçêîëåãèðîâàííàÿ äëÿ ñâàðíûõ êîíñòðóêöèé;Èñïîëüçîâàíèå â ïðîìûøëåííîñòè: äëÿ èçãîòîâëåíèÿ àðìàòóðû ïåðèîäè÷åñêîãî ïðîôèëÿ êëàññà À-IV äèàìåòðîì îò 10 äî 32 ìì.
20ÕÃÑ2;0,17 - 0,22;1,7 - 2,4;1 - 1,5;0,8 - 1,2;äî 0,3;0;0;0;0;0;0;äî 0,04;äî 0,04;äî 0,3;0;0;0;0;0;0;~94;Êëàññ: Ñòàëü êîíñòðóêöèîííàÿ íèçêîëåãèðîâàííàÿ äëÿ ñâàðíûõ êîíñòðóêöèé;Èñïîëüçîâàíèå â ïðîìûøëåííîñòè: èçãîòîâëåíèå àðìàòóðû ïåðèîäè÷åñêîãî ïðîôèëÿ, ïðåäíàçíà÷åííîé äëÿ àðìèðîâàíèÿ îáû÷íûõ è ïðåäâàðèòåëüíî íàïðÿæåííûõ æåëåçîáåòîííûõ êîíñòðóêöèé
22Õ2Ã2ÀÞ;0,19 - 0,26;0,4 - 0,7;1,4 - 1,7;1,5 - 2,1;äî 0,3;0,005 - 0,03;0,02 - 0,07;0;0;0;0;äî 0,04;äî 0,04;äî 0,3;0;0;0;0;0,015 - 0,03;0;~95;Êëàññ: Ñòàëü êîíñòðóêöèîííàÿ íèçêîëåãèðîâàííàÿ äëÿ ñâàðíûõ êîíñòðóêöèé;Èñïîëüçîâàíèå â ïðîìûøëåííîñòè: èçãîòîâëåíèå àðìàòóðû êëàññà À-VI, ïðåäíàçíà÷åííîé äëÿ àðìèðîâàíèÿ îáû÷íûõ è ïðåäâàðèòåëüíî íàïðÿæåííûõ æåëåçîáåòîííûõ êîíñòðóêöèé
22Õ2Ã2Ð;0,19 - 0,26;0,4 - 0,7;1,5 - 1,9;1,5 - 1,9;äî 0,3;0,02 - 0,08;0,015 - 0,05;0;0;0;0;äî 0,04;äî 0,04;äî 0,3;0;0;0;0;0;0;~95;Êëàññ: Ñòàëü êîíñòðóêöèîííàÿ íèçêîëåãèðîâàííàÿ äëÿ ñâàðíûõ êîíñòðóêöèé;Èñïîëüçîâàíèå â ïðîìûøëåííîñòè: èçãîòîâëåíèå àðìàòóðû êëàññà À-VI, ïðåäíàçíà÷åííîé äëÿ àðìèðîâàíèÿ îáû÷íûõ è ïðåäâàðèòåëüíî íàïðÿæåííûõ æåëåçîáåòîííûõ êîíñòðóêöèé
23Õ2Ã2Ò;0,19 - 0,26;0,4 - 0,7;1,4 - 1,7;1,35 - 1,7;äî 0,3;0,02 - 0,08;0,015 - 0,05;0;0;0;0;äî 0,045;äî 0,04;äî 0,3;0;0;0;0;0;0;~95;Êëàññ: Ñòàëü êîíñòðóêöèîííàÿ íèçêîëåãèðîâàííàÿ äëÿ ñâàðíûõ êîíñòðóêöèé;Èñïîëüçîâàíèå â ïðîìûøëåííîñòè: èçãîòîâëåíèå àðìàòóðû êëàññà À-V, ïðåäíàçíà÷åííîé äëÿ àðìèðîâàíèÿ îáû÷íûõ è ïðåäâàðèòåëüíî íàïðÿæåííûõ æåëåçîáåòîííûõ êîíñòðóêöèé
23Õ2Ã2Ö;0,19 - 0,26;0,4 - 0,7;1,4 - 1,7;1,35 - 1,7;äî 0,3;0;0,015 - 0,05;0;0;0;0;äî 0,045;äî 0,045;äî 0,3;0;0,05 - 0,1;0;0;0;0;~95;Êëàññ: Ñòàëü êîíñòðóêöèîííàÿ íèçêîëåãèðîâàííàÿ äëÿ ñâàðíûõ êîíñòðóêöèé;Èñïîëüçîâàíèå â ïðîìûøëåííîñòè: äëÿ èçãîòîâëåíèÿ àðìàòóðû ïåðèîäè÷åñêîãî ïðîôèëÿ
25Ã2Ñ;0,2 - 0,29;0,6 - 0,9;1,2 - 1,6;äî 0,3;äî 0,3;0;0;0;0;0;0;äî 0,045;äî 0,04;äî 0,3;0;0;0;0;0;0;~96;Êëàññ: Ñòàëü êîíñòðóêöèîííàÿ íèçêîëåãèðîâàííàÿ äëÿ ñâàðíûõ êîíñòðóêöèé ;Èñïîëüçîâàíèå â ïðîìûøëåííîñòè: äëÿ èçãîòîâëåíèÿ àðìàòóðû ïåðèîäè÷åñêîãî ïðîôèëÿ III êëàññà äèàìåòðîì îò 6 äî 40 ìì.
25ÃÑ;0,2 - 0,26;0,6 - 0,9;1 - 1,3;äî 0,8;äî 0,3;0;0;0;0;0;0;äî 0,035;äî 0,04;äî 0,3;0;0;0;0;0;0;~96;Êëàññ: Ñòàëü êîíñòðóêöèîííàÿ íèçêîëåãèðîâàííàÿ äëÿ ñâàðíûõ êîíñòðóêöèé;Èñïîëüçîâàíèå â ïðîìûøëåííîñòè: äëÿ ñâàðíûõ êîíñòðóêöèé
25Ñ2Ð;0,2 - 0,29;1,2 - 1,7;0,5 - 0,9;äî 0,3;äî 0,3;0;0;0;0;0;0;äî 0,045;äî 0,045;äî 0,3;0;0;0;0;0;0;~96;Êëàññ: Ñòàëü êîíñòðóêöèîííàÿ íèçêîëåãèðîâàííàÿ äëÿ ñâàðíûõ êîíñòðóêöèé;Èñïîëüçîâàíèå â ïðîìûøëåííîñòè: èçãîòîâëåíèå àðìàòóðû ïåðèîäè÷åñêîãî ïðîôèëÿ, ïðåäíàçíà÷åííîé äëÿ àðìèðîâàíèÿ îáû÷íûõ è ïðåäâàðèòåëüíî íàïðÿæåííûõ æåëåçîáåòîííûõ êîíñòðóêöèé
28Ñ;0,25 - 0,32;0,9 - 1,2;0,6 - 0,9;0;0;0;0;0;0;0;0;äî 0,045;äî 0,04;äî 0,3;0;0;0;0;0;0;~97;Êëàññ: Ñòàëü êîíñòðóêöèîííàÿ íèçêîëåãèðîâàííàÿ äëÿ ñâàðíûõ êîíñòðóêöèé;Èñïîëüçîâàíèå â ïðîìûøëåííîñòè: èçãîòîâëåíèå àðìàòóðû ïåðèîäè÷åñêîãî ïðîôèëÿ, ïðåäíàçíà÷åííîé äëÿ àðìèðîâàíèÿ îáû÷íûõ è ïðåäâàðèòåëüíî íàïðÿæåííûõ æåëåçîáåòîííûõ êîíñòðóêöèé
30ÕÑ2;0,26 - 0,32;1,6 - 2,2;0,6 - 0,9;0,6 - 0,9;0;0;0;0;0;0;0;äî 0,04;äî 0,04;0;0;0;0;0;0;0;~96;Êëàññ: Ñòàëü êîíñòðóêöèîííàÿ íèçêîëåãèðîâàííàÿ äëÿ ñâàðíûõ êîíñòðóêöèé;Èñïîëüçîâàíèå â ïðîìûøëåííîñòè: èçãîòîâëåíèå àðìàòóðû ïåðèîäè÷åñêîãî ïðîôèëÿ, ïðåäíàçíà÷åííîé äëÿ àðìèðîâàíèÿ îáû÷íûõ è ïðåäâàðèòåëüíî íàïðÿæåííûõ æåëåçîáåòîííûõ êîíñòðóêöèé
32Ã2Ðïñ;0,28 - 0,37;äî 0,17;1,3 - 1,75;äî 0,3;äî 0,3;0;0,001 - 0,015;0;0;0;0;äî 0,05;äî 0,045;äî 0,3;0;0;0;0;0;0;~96;Êëàññ: Ñòàëü êîíñòðóêöèîííàÿ íèçêîëåãèðîâàííàÿ äëÿ ñâàðíûõ êîíñòðóêöèé;Èñïîëüçîâàíèå â ïðîìûøëåííîñòè: èçãîòîâëåíèå àðìàòóðû êëàññà À-III, ïðåäíàçíà÷åííîé äëÿ àðìèðîâàíèÿ îáû÷íûõ è ïðåäâàðèòåëüíî íàïðÿæåííûõ æåëåçîáåòîííûõ êîíñòðóêöèé
35ÃÑ;0,3 - 0,37;0,6 - 0,9;0,8 - 1,2;äî 0,3;äî 0,3;0;0;0;0;0;0;äî 0,045;äî 0,04;äî 0,3;0;0;0;0;0;0;~96;Êëàññ: Ñòàëü êîíñòðóêöèîííàÿ íèçêîëåãèðîâàííàÿ äëÿ ñâàðíûõ êîíñòðóêöèé;Èñïîëüçîâàíèå â ïðîìûøëåííîñòè: äëÿ èçãîòîâëåíèÿ àðìàòóðû ïåðèîäè÷åñêîãî ïðîôèëÿ êëàññà À III äèàìåòðîì îò 6 äî 40 ìì.
6Ã2ÀÔ;0,14 - 0,2;0,3 - 0,6;1,3 - 1,7;äî 0,4;äî 0,3;0;0;0;0;0;0,08 - 0,14;äî 0,04;äî 0,035;äî 0,3;0;0;0;0;0,015 - 0,025;0;~96;Êëàññ: Ñòàëü êîíñòðóêöèîííàÿ íèçêîëåãèðîâàííàÿ äëÿ ñâàðíûõ êîíñòðóêöèé;Èñïîëüçîâàíèå â ïðîìûøëåííîñòè: äëÿ ñâàðíûõ êîíñòðóêöèé
80Ñ;0,74 - 0,82;0,6 - 1,1;0,5 - 0,9;äî 0,3;äî 0,3;0,015 - 0,03;0;0;0;0;0;äî 0,045;äî 0,04;äî 0,3;0;0;0;0;0;0;~96;Êëàññ: Ñòàëü êîíñòðóêöèîííàÿ íèçêîëåãèðîâàííàÿ äëÿ ñâàðíûõ êîíñòðóêöèé;Èñïîëüçîâàíèå â ïðîìûøëåííîñòè: èçãîòîâëåíèå àðìàòóðû êëàññà À-IV, ïðåäíàçíà÷åííîé äëÿ àðìèðîâàíèÿ îáû÷íûõ è ïðåäâàðèòåëüíî íàïðÿæåííûõ æåëåçîáåòîííûõ êîíñòðóêöèé
13ÕÔA;0,11 - 0,17;0,17 - 0,4;0,4 - 0,65;0,5 - 0,7;äî 0,25;0;0,02 - 0,05;0;0;0;0,04 - 0,09;äî 0,015;äî 0,015;äî 0,25;0;0;0;0;äî 0,008;0;~96;Êëàññ: Ñòàëü èíñòðóìåíòàëüíàÿ ëåãèðîâàííàÿ;Èñïîëüçîâàíèå â ïðîìûøëåííîñòè: 
03Õ13Í9Ä2ÒÌ;äî 0,03;äî 0,5;äî 0,5;12 - 13;8 - 9;0,8 - 1,1;0;0;0,5 - 1;0;0;äî 0,025;äî 0,02;1,5 - 2;0;0;0;0;0;0;~74;Êëàññ: Ñòàëü êîíñòðóêöèîííàÿ êðèîãåííàÿ;Èñïîëüçîâàíèå â ïðîìûøëåííîñòè: äëÿ èçäåëèé, ýêñïëóàòèðóåìûõ ïðè òåìïåðàòóðàõ îò +20 äî -253 ãðàä.
03Õ17Í14Ì3;äî 0,03;äî 0,4;1 - 2;16 - 18;13 - 15;0;0;0;2,5 - 3,1;0;0;äî 0,02;äî 0,035;0;0;0;0;0;0;0;~64;Êëàññ: Ñòàëü êîíñòðóêöèîííàÿ êðèîãåííàÿ;"Èñïîëüçîâàíèå â ïðîìûøëåííîñòè: ñâàðíûå êîíñòðóêöèè, ðàáîòàþùèå â ñðåäàõ ïîâûøåííîé àãðåññèâíîñòè ïðè òåìïåðàòóðàõ äî -196°Ñ ; ñòàëü àóñòåíèòíîãî êëàññà"
03Õ19Ã10Í7Ì2;äî 0,03;äî 0,8;9 - 11;18,5 - 20,5;6,5 - 7,5;0;0;0;2 - 2,5;0;0;äî 0,025;äî 0,035;0;0;0;0;0;0,3 - 0,4;0;~60;Êëàññ: Ñòàëü êîíñòðóêöèîííàÿ êðèîãåííàÿ;Èñïîëüçîâàíèå â ïðîìûøëåííîñòè: äëÿ èçãîòîâëåíèÿ ñâàðíûõ èçäåëèé, ýêñïëóàòèðóåìûõ ïðè òåìïåðàòóðàõ îò 0 äî -253 ãðàä.
03Õ20Í16ÀÃ6;äî 0,025;äî 0,6;6 - 7,5;20 - 25;15 - 16,5;0;0;0;0;0;0;äî 0,02;äî 0,025;0;0;0;0;0;0,15 - 0,28;0;50,05 - 58,85;Êëàññ: Ñòàëü êîíñòðóêöèîííàÿ êðèîãåííàÿ;Èñïîëüçîâàíèå â ïðîìûøëåííîñòè: äëÿ èçãîòîâëåíèÿ ñâàðíûõ êðóïíîãàáàðèòíûõ åìêîñòåé è ðåçåðâóàðîâ, íàõîäÿùèõñÿ ïîä äàâëåíèåì ïðè òåìïåðàòóðàõ îò 20 äî -269 ãðàä.
07Õ21Ã7ÀÍ5;äî 0,07;äî 0,7;6 - 7,5;19,5 - 21;5 - 6;0;0;0;0;0;0;äî 0,03;äî 0,03;0;0;0;0;0;0,15 - 0,25;0;~66;Êëàññ: Ñòàëü êîíñòðóêöèîííàÿ êðèîãåííàÿ;"Èñïîëüçîâàíèå â ïðîìûøëåííîñòè: äëÿ ñâàðíûõ èçäåëèé, ðàáîòàþùèõ ïðè òåìïåðàòóðàõ äî -253 ãðàä.Ñ è â ñðåäàõ ñðåäíåé àãðåññèâíîñòè; ñòàëü àóñòåíèòíîãî êëàññà"
0Í6;äî 0,06;0,17 - 0,37;0,45 - 0,6;0;6,5 - 7;0;0;0;0;0;0;äî 0,02;äî 0,02;0;0;0;0;0;0;0;~92;Êëàññ: Ñòàëü êîíñòðóêöèîííàÿ êðèîãåííàÿ;Èñïîëüçîâàíèå â ïðîìûøëåííîñòè: ñîñóäû è àïïàðàòû, ðàáîòàþùèå ïîä äàâëåíèåì ïðè òåìïåðàòóðàõ äî -196°Ñ
0Í6À;äî 0,06;0,17 - 0,37;0,45 - 0,6;äî 0,2;6 - 7;0;0;0;0;0;0;äî 0,02;äî 0,02;0;0;0;0;0;0;0;~92;Êëàññ: Ñòàëü êîíñòðóêöèîííàÿ êðèîãåííàÿ;Èñïîëüçîâàíèå â ïðîìûøëåííîñòè: ñîñóäû è àïïàðàòû, ðàáîòàþùèå ïîä äàâëåíèåì ïðè òåìïåðàòóðàõ äî -120°Ñ
0Í9;äî 0,06;0,17 - 0,37;0,45 - 0,6;0;8,5 - 9,5;0;0;0;0;0;0;äî 0,02;äî 0,02;0;0;0;0;0;0;0;~90;Êëàññ: Ñòàëü êîíñòðóêöèîííàÿ êðèîãåííàÿ;Èñïîëüçîâàíèå â ïðîìûøëåííîñòè: ñîñóäû è àïïàðàòû, ðàáîòàþùèå ïîä äàâëåíèåì ïðè òåìïåðàòóðàõ äî -196°Ñ
0Í9À;äî 0,06;0,17 - 0,37;0,45 - 0,6;äî 0,2;8,5 - 9,5;0;0;0;0;0;0;äî 0,02;äî 0,02;0;0;0;0;0;0;0;~89;Êëàññ: Ñòàëü êîíñòðóêöèîííàÿ êðèîãåííàÿ;Èñïîëüçîâàíèå â ïðîìûøëåííîñòè: ñîñóäû è àïïàðàòû, ðàáîòàþùèå ïðè òåìïåðàòóðàõ äî -196°Ñ
10Õ14Ã14Í4Ò;äî 0,1;äî 0,8;13 - 15;13 - 15;2,8 - 4,5;5;0;0;0;0;0;äî 0,02;äî 0,035;0;0;0;0;0;0;0;~64;Êëàññ: Ñòàëü êîíñòðóêöèîííàÿ êðèîãåííàÿ;"Èñïîëüçîâàíèå â ïðîìûøëåííîñòè: äëÿ èçãîòîâëåíèÿ ðàçíîîáðàçíîãî ñâàðíîãî îáîðóäîâàíèÿ, ðàáîòàþùåãî â ñðåäàõ õèìè÷åñêèõ ïðîèçâîäñòâ ñëàáîé àãðåññèâíîñòè, êðèîãåííîé òåõíèêè äî —196°Ñ, à òàêæå äëÿ èñïîëüçîâàíèÿ â êà÷åñòâå æàðîñòîéêîãî è æàðîïðî÷íîãî ìàòåðèàëà äî 700 °Ñ.; ñòàëü àóñòåíèòíîãî êëàññà"
